Repository: sethfischer/sethfischer.github.io

===============

seth.fischer.nz
===============

|test-status| |link-check| |docs-status|

File: content/ev/leaf-battery-degradation-case-a-part-1.rst
============================================================
Leaf battery degradation case A: AZE0 24 kW⋅h—part 1 2019-10
============================================================

:authors: Seth Fischer
:category: Electric vehicles
:date: 2021-01-11 21:48
:slug: leaf-battery-degradation-case-a-part-1
:tags: EV, Nissan Leaf
:summary: Part 1 in a series detailing the state of health (SoH) degradation of
    a Nissan Leaf AZE0 24 kW⋅h battery.


Part 1 in a series following the state of health (SoH) degradation of a Nissan
Leaf AZE0 24 kW⋅h battery.

Vehicle specification:

:Vehicle: Nissan Leaf
:Type: ZAA-AZE0
:MY: 2013


Articles in the series *Nissan Leaf battery degradation case A: AZE0 24 kW⋅h*:

1.  Part 1 2019-10 (this article).
2.  `Part 2 2020-10 <{filename}./leaf-battery-degradation-case-a-part-2.rst>`_.


Summary
-------

.. table:: 2013-12/2019-10
    :widths: auto

    +-----------+-----------+---------------------------------------+
    | Period    | Distance  | ∆SoH                                  |
    +===========+===========+=======================================+
    | 70 months | 31 060 km | −15.47 :abbr:`pp (percentage points)` |
    +-----------+-----------+---------------------------------------+


*   From December 2013 (date of manufacture) to October 2019 the SoH reduced on
    average 2.65 percentage points per year to 84.53%.


Data
----

Records started in October 2019 when the vehicle was estimated to be 70 months
old (approximately six years).

The readings dated 2013-12-01 are theoretical readings of a new battery. The
readings dated 2019-10-07 were made with `Leaf Spy for Android`_.

.. csv-table:: Battery degradation 2013-12/2019-10.
    :header-rows: 1
    :widths: auto
    :file: ../static/leaf-battery-degradation-case-a/part-1/battery-2013-12--2019-10.csv

`Battery degradation 2013-12/2019-10 CSV file
<|static|/static/leaf-battery-degradation-case-a/part-1/battery-2013-12--2019-10.csv>`_.


Observations
------------

1.  The month of manufacture is unknown so for the purpose of this articles a
    manufacture date of December 2013 has been used.

2.  SoH declined from 100% to 84.53% from 2013 (year of manufacture) to October
    2019, a reduction of 15.47 percentage points. On average this is a
    reduction of 2.65 percentage points per year.


.. _`Leaf Spy for Android`: https://play.google.com/store/apps/details?id=com.Turbo3.Leaf_Spy_Lite

File: content/ev/leaf-battery-degradation-case-a-part-2.rst
==============================================================
Leaf battery degradation case A: AZE0 24 kW⋅h — part 2 2020-10
==============================================================

:authors: Seth Fischer
:category: Electric vehicles
:date: 2021-01-11 22:14
:slug: leaf-battery-degradation-case-a-part-2
:tags: EV, Nissan Leaf
:summary: Part 2 in a series detailing the state of health (SoH) degradation of
    a Nissan Leaf AZE0 24 kW⋅h battery.


Part 2 in a series following the state of health (SoH) degradation of a Nissan
Leaf AZE0 24 kW⋅h battery.

Vehicle specification:

:Vehicle: Nissan Leaf
:Type: ZAA-AZE0
:MY: 2013


Articles in the series *Nissan Leaf battery degradation case A: AZE0 24 kW⋅h*:

1.  `Part 1 2019-10 <{filename}./leaf-battery-degradation-case-a-part-1.rst>`_.
2.  Part 2 2020-10 (this article).


Summary
-------

.. table:: 2019-10/2020-10
    :widths: auto

    +-----------+-----------+--------------------------------------+
    | Period    | Distance  | ∆SoH                                 |
    +===========+===========+======================================+
    | 12 months | 8 421 km  | −2.77 :abbr:`pp (percentage points)` |
    +-----------+-----------+--------------------------------------+


*   A series of DC fast charges gave the SoH a temporary boost of 4.10
    percentage points.
*   In the year ending October 2019 the vehicle travelled 8 421 km and the SoH
    reduced by 2.77 percentage points.


Data
----

Battery parameters were recorded using `Leaf Spy for Android`_. The table below
shows the battery parameters for the year ending October 2020.

.. csv-table:: Battery degradation 2019-10/2020-10 as recorded by Leaf Spy.
    :header-rows: 1
    :widths: auto
    :file: ../static/leaf-battery-degradation-case-a/part-2/battery-2019-10--2020-10.csv

`Battery degradation 2019-10/2020-10 CSV file
<|static|/static/leaf-battery-degradation-case-a/part-2/battery-2019-10--2020-10.csv>`_.


Observations
------------

1.  The count of Type 1 and 2 charges is higher than actual due to the Leaf's
    built-in charge timer recording one charge when the vehicle is plugged in,
    and a second when the timer initiates charging.

2.  The increase in SoH from 84.53% to 88.63% in October 2019 is due to nine
    quick charges with in a 36 hour period while making the delivery journey.

3.  In the year ending October 2019 the vehicle travelled 8 421 km and the SoH
    reduced 2.77 percentage points.


.. _`Leaf Spy for Android`: https://play.google.com/store/apps/details?id=com.Turbo3.Leaf_Spy_Lite

File: content/ev/leaf-battery-degradation-case-a-part-3.rst
============================================================
Leaf battery degradation case A: AZE0 24 kW⋅h—part 3 2021-10
============================================================

:authors: Seth Fischer
:category: Electric vehicles
:date: 2021-12-24 09:15
:slug: leaf-battery-degradation-case-a-part-3
:status: published
:tags: EV, Nissan Leaf
:summary: Part 3 in a series detailing the state of health (SoH) degradation of
    a Nissan Leaf AZE0 24 kW⋅h battery.


Part 3 in a series following the state of health (SoH) degradation of a Nissan
Leaf AZE0 24 kW⋅h battery.

Vehicle specification:

:Vehicle: Nissan Leaf
:Type: ZAA-AZE0
:MY: 2013


Articles in the series *Nissan Leaf battery degradation case A: AZE0 24 kW⋅h*:

1.  `Part 1 2019-10 <{filename}./leaf-battery-degradation-case-a-part-1.rst>`_.
2.  `Part 2 2020-10 <{filename}./leaf-battery-degradation-case-a-part-2.rst>`_.
3.  Part 3 2021-10 (this article).


Summary
-------

.. table:: 2020-10/2021-10
    :widths: auto

    +-----------+-----------+--------------------------------------+
    | Period    | Distance  | ∆SoH                                 |
    +===========+===========+======================================+
    | 12 months | 9 379 km  | −3.64 :abbr:`pp (percentage points)` |
    +-----------+-----------+--------------------------------------+


*   In the year ending October 2021 the vehicle travelled 9 379 km and the SoH
    reduced by 3.64 percentage points.


Data
----

Battery parameters were recorded using `Leaf Spy Pro for Android`_. The table
below shows the battery parameters for the year ending October 2021.

.. csv-table:: Battery degradation 2020-10/2021-10 as recorded by Leaf Spy.
    :header-rows: 1
    :widths: auto
    :file: ../static/leaf-battery-degradation-case-a/part-3/battery-2020-10--2021-10.csv

`Battery degradation 2020-10/2021-10 CSV file
<|static|/static/leaf-battery-degradation-case-a/part-3/battery-2020-10--2021-10.csv>`_.


Observations
------------

1.  The count of Type 1 and 2 charges is higher than actual due to the Leaf's
    built-in charge timer recording one charge when the vehicle is plugged in,
    and a second when the timer initiates charging.

2.  The increase in SoH from 81.20% to 86.27% in December 2020 is due to a
    series of quick charges made on an inter-city journey.

3.  In the year ending October 2021 the vehicle travelled 9 379 km and the SoH
    reduced by 3.64 percentage points.

4.  On 2021-09-26 it was observed that the eleventh battery capacity level bar
    had been lost.

    .. image:: {static}/static/leaf-battery-degradation-case-a/part-3/eleventh-bar-lost-2021-09-26.jpg
        :alt: Eleventh battery capacity bar lost in September 2021.

5.  From 2021-03-13 the vehicle was parked uncovered.


.. _`Leaf Spy Pro for Android`: https://play.google.com/store/apps/details?id=com.Turbo3.Leaf_Spy_Pro

File: content/ev/leaf-battery-degradation-case-a-part-4.rst
============================================================
Leaf battery degradation case A: AZE0 24 kW⋅h—part 4 2022-11
============================================================

:authors: Seth Fischer
:category: Electric vehicles
:date: 2022-12-08 19:08
:slug: leaf-battery-degradation-case-a-part-4
:status: published
:tags: EV, Nissan Leaf
:summary: Part 4 in a series detailing the state of health (SoH) degradation of
    a Nissan Leaf AZE0 24 kW⋅h battery.


Part 4 in a series following the state of health (SoH) degradation of a Nissan
Leaf AZE0 24 kW⋅h battery.

Vehicle specification:

:Vehicle: Nissan Leaf
:Type: ZAA-AZE0
:MY: 2013


Articles in the series *Nissan Leaf battery degradation case A: AZE0 24 kW⋅h*:

1.  `Part 1 2019-10 <{filename}./leaf-battery-degradation-case-a-part-1.rst>`_.
2.  `Part 2 2020-10 <{filename}./leaf-battery-degradation-case-a-part-2.rst>`_.
3.  `Part 3 2021-10 <{filename}./leaf-battery-degradation-case-a-part-3.rst>`_.
4.  Part 4 2022-11 (this article).


Summary
-------

.. table:: 2021-10/2022-11
    :widths: auto

    +-----------+-----------+--------------------------------------+
    | Period    | Distance  | ∆SoH                                 |
    +===========+===========+======================================+
    | 13 months | 11 266 km | −5.08 :abbr:`pp (percentage points)` |
    +-----------+-----------+--------------------------------------+


*   In the thirteen months ending November 2022 the vehicle travelled 11 266 km
    and the SoH reduced by 5.08 percentage points.


Data
----

Battery parameters were recorded using `Leaf Spy Pro for Android`_. The table
below shows the battery parameters for the thirteen months ending November 2022.

.. csv-table:: Battery degradation 2020-10/2021-10 as recorded by Leaf Spy.
    :header-rows: 1
    :widths: auto
    :file: ../static/leaf-battery-degradation-case-a/part-4/battery-2021-10--2022-11.csv

`Battery degradation 2021-10/2022-11 CSV file
<|static|/static/leaf-battery-degradation-case-a/part-4/battery-2021-10--2022-11.csv>`_.


Observations
------------

1.  The count of Type 1 and 2 charges is higher than actual due to the Leaf's
    built-in charge timer recording one charge when the vehicle is plugged in,
    and a second when the timer initiates charging.

2.  In the thirteen months ending November 2022 the vehicle travelled 11 266 km
    and the SoH reduced by 5.08 percentage points.

3.  The vehicle was parked uncovered.


.. _`Leaf Spy Pro for Android`: https://play.google.com/store/apps/details?id=com.Turbo3.Leaf_Spy_Pro
